Repository: MKD-software/BVD-Features-for-EMI

# BVD Features for EMI — Corrosion Detection

Accelerated corrosion experiment conducted at UTTOP France by [Mads Kofod Dahl](https://orcid.org/0009-0006-4330-6730). Three standard steel sensor probes (UTTOP design, no concrete) were corroded under controlled conditions: ~3 % salt-water electrolyte, 7 V applied voltage, 100 mA per sample. Electromechanical impedance (EMI) was measured repeatedly over the test duration.

The primary goal is to use **BVD circuit fitting as a feature-extraction step** — mapping each impedance sweep to five physically interpretable parameters — and then use those features for machine-learning-based corrosion / mass-loss prediction.

---

## Quick-start

### Prerequisites

```bash
pip install numpy pandas scipy matplotlib openpyxl torch scikit-learn
```

### 1. Raw data scaling (always required)

The raw CSV files contain a known firmware scaling offset. Apply the following corrections immediately after loading any file from `Corrosion_Dataset/`:

```python
df['Impedance (ohms)'] = df['Impedance (ohms)'] * 10e4
df['Phase (Radians)'] = df['Phase (Radians)'] * -100
```

### 2. Interactive BVD fitting (GUI)

For manual or exploratory fitting, launch the graphical fitter:

```bash
python bvd_gui_fitter.py
```

See the **[GUI reference](#bvd-gui-fitter)** section below for the required file format.

### 3. Batch BVD fitting

Open [BVD_AllSamples.ipynb](BVD_AllSamples.ipynb). This notebook fits a 1st-order BVD equivalent circuit to the dominant resonant peak (~200 kHz) of the real-part impedance for every measurement session and writes results to `BVD_Fits/fitted_bvd_params.csv`.

**BVD model:**

$$Z(\omega) = R_0 + \frac{1}{\frac{1}{Z_\text{mot}} + \frac{1}{Z_\text{sta}}}, \quad Z_\text{mot} = R_1 + j\omega L_1 + \frac{1}{j\omega C_1}, \quad Z_\text{sta} = \frac{1}{j\omega C_0}$$

| Parameter | Physical interpretation |
|-----------|------------------------|
| `R0` | Series resistance (lead resistance, contact quality) |
| `C0` | Static (clamped) capacitance of the PZT element |

## Dataset overview

### `Corrosion_Dataset/`

Time-series of impedance sweeps acquired throughout the accelerated corrosion test.

- **Samples:** `sample_0`, `sample_5`, `sample_10` — three steel probes, each with a PZT patch bonded to the surface. The number indicates nominal corrosion exposure time in days at the start of the experiment.
- **Session folders:** named `YYYY-MM-DD_HH-MM-SS_T.TC_H.HRH/`, encoding the measurement timestamp, ambient temperature (°C), and relative humidity (%).
- **`calibrated_mass_loss.csv`** — Faraday-law corrected cumulative mass loss per sample; used as the ground-truth target for machine learning.
- **`mass_loss.csv` / `uptime.csv`** — raw gravimetric and uptime logs for reference.

#### Per-sample CSV columns

| Column | Unit | Notes |
|--------|------|-------|
| `Frequency (Hz)` | Hz | Sweep from ~50 kHz to ~300 kHz |
| `Impedance (ohms)` | Ω* | Raw firmware value — multiply by `10e4` |
| `Phase (Radians)` | rad* | Raw firmware value — multiply by `-100` |
| `Temperature (C)` | °C | Recorded at measurement time |
| `Humidity (%)` | % RH | Recorded at measurement time |

*Scaling correction required — see Quick-start step 1.*

### Required file format

The tool accepts **CSV** (`.csv`) or **Excel** (`.xlsx` / `.xls`) files. The file must contain at least three columns with the following exact names (case-insensitive):

| Column name | Description |
|-------------|-------------|
| `Frequency (Hz)` | Measurement frequency in hertz |
| `Impedance (ohms)` | Impedance magnitude in ohms (raw, pre-scaling) |
| `Phase (Radians)` | Phase angle in radians (raw, pre-scaling) |

Additional columns are ignored. A minimal valid CSV looks like:

```
Frequency (Hz),Impedance (ohms),Phase (Radians)
180000,0.00142,0.00095
180300,0.00145,0.00097
...
```

> **Note:** The same `× 10e4` / `× −100` scaling used in the notebooks is applied automatically on load. If your data is already in physical units (Ω and rad), do **not** use this tool without modifying the scaling constants at the top of `bvd_gui_fitter.py`.

## Methodology notes

- **Real-part fitting:** The BVD fit targets `Re(Z)` rather than magnitude or phase, because the real part is more sensitive to damage-driven mechanical changes and is less affected by parasitic lead impedances.
- **Relative features for ML:** BVD parameters should be expressed as `ΔX/X₀` relative to each sample's own baseline (first healthy measurement) before use as ML inputs. This removes sensor-to-sensor fabrication offsets and isolates corrosion-driven drift.
- **Observed BVD trends:** Over the test duration `R1` and `L1` both decrease, consistent with surface roughening (increased mechanical damping) and dissolution of corrosion products reducing effective acoustic mass.
- **Monotonicity constraint:** Cumulative mass loss is physically monotonically non-decreasing. Physics-informed models should enforce this constraint explicitly.

File: Corrosion_Dataset/calibrated_mass_loss.csv
Date,sample_key,Cumulative_Mass_Loss_g,Cumulative_Mass_Loss_g_piecewise_cal
2026-02-13,sample_0,1.0431527662952789,0.0
2026-02-16,sample_0,1.9823977158055648,1.1599892193026182
2026-02-17,sample_0,3.020307470933305,2.4418317537606797
2026-02-18,sample_0,4.054631419681815,3.719245734469709
2026-02-19,sample_0,5.002592842700937,4.890000000000001
2026-02-20,sample_0,5.687908837933357,5.425404737977072
2026-02-23,sample_0,6.588362797616209,6.12888651820447
2026-02-24,sample_0,11.551902977436908,10.00666399297988
2026-02-26,sample_0,14.456456499746071,12.275853284300759
2026-03-03,sample_0,17.106987476685493,15.123168964693331
2026-03-04,sample_0,21.945414251417315,20.67522153861413
2026-03-11,sample_0,24.28154514222936,26.27897419295163
2026-03-17,sample_0,26.78443834220863,32.562266532974796
2026-03-18,sample_0,29.306622767248797,35.09
2026-03-24,sample_0,30.08914153286003,35.786422073984234
2026-03-25,sample_0,36.72256210341504,41.69000000000001
2026-02-13,sample_10,1.040685712058869,0.0
2026-02-16,sample_10,1.99223884516246,1.2175350335108086
2026-02-17,sample_10,3.035041035549567,2.5518254221904395
2026-02-18,sample_10,4.071891422863657,3.878500336229868
2026-02-19,sample_10,5.018727669119552,5.090000000000003
2026-02-20,sample_10,5.702824722858475,5.575439513908113
2026-02-23,sample_10,6.465970653365808,6.116972601240796
2026-02-24,sample_10,11.457718389542416,9.659147766822285
2026-02-26,sample_10,13.964313559983417,11.437843252284306
2026-03-03,sample_10,16.445666917759237,14.618408801470483
2026-03-04,sample_10,21.297033225268176,21.53078945874168
2026-03-11,sample_10,23.713385051976992,28.730711646803233
2026-03-17,sample_10,26.098481100404207,36.37830920552685
2026-03-18,sample_10,28.5048139920454,39.69
2026-03-24,sample_10,29.259007995387883,40.663120285027816
2026-03-25,sample_10,34.472518000570034,47.39
2026-02-13,sample_5,1.0339013129087422,0.0
2026-02-16,sample_5,1.9453596055189928,1.2137860026246161
2026-02-17,sample_5,2.938422037435871,2.5362439684643046
2026-02-18,sample_5,3.918882315966212,3.8419196881962736
2026-02-19,sample_5,4.82605608131834,5.049999999999997
2026-02-20,sample_5,5.479137845944965,5.602827050217323
2026-02-23,sample_5,6.198381046079701,6.211659080532361
2026-02-24,sample_5,10.983768238389388,10.262440512448158
2026-02-26,sample_5,13.34094410199513,12.2577658301986
2026-03-03,sample_5,15.657771613059024,15.07632625292045
2026-03-04,sample_5,20.15066493844639,20.957873851360638
2026-03-11,sample_5,22.38809976873089,27.754473684210524
2026-03-17,sample_5,24.58761197477328,35.250376127737965
2026-03-18,sample_5,26.821374353122245,38.45
2026-03-24,sample_5,27.52118481290874,39.3588447049925
2026-03-25,sample_5,32.365374645784314,45.650000000000006

File: Corrosion_Dataset/mass_loss.csv
Date,Sample,Daily_Mass_Loss_g,Cumulative_Mass_Loss_g
2026-02-13,sample_0,1.0431527662952789,1.0431527662952789
2026-02-16,sample_0,0.9392449495102865,1.9823977158055652
2026-02-17,sample_0,1.03790975512774,3.0203074709333055
2026-02-18,sample_0,1.03432394874851,4.054631419681815
2026-02-19,sample_0,0.9479614230191221,5.002592842700937
2026-02-20,sample_0,0.6853159952324195,5.687908837933357
2026-02-23,sample_0,0.9004539596828522,6.588362797616209
2026-02-24,sample_0,4.963540179820697,11.551902977436907
2026-02-26,sample_0,2.904553522309167,14.456456499746073
2026-03-03,sample_0,2.6505309769394207,17.106987476685493
2026-03-04,sample_0,4.838426774731823,21.945414251417315
2026-03-11,sample_0,2.336130890812043,24.28154514222936
2026-03-17,sample_0,2.502893199979271,26.78443834220863
2026-03-18,sample_0,2.5221844250401615,29.306622767248793
2026-03-24,sample_0,0.7825187656112349,30.08914153286003
2026-03-25,sample_0,6.633420570555009,36.72256210341504
2026-02-13,sample_5,1.0339013129087422,1.0339013129087422
2026-02-16,sample_5,0.9114582926102502,1.9453596055189926
2026-02-17,sample_5,0.9930624319168783,2.938422037435871
2026-02-18,sample_5,0.9804602785303415,3.9188823159662123
2026-02-19,sample_5,0.9071737653521273,4.82605608131834
2026-02-20,sample_5,0.6530817646266258,5.479137845944965
2026-02-23,sample_5,0.719243200134736,6.198381046079701
2026-02-24,sample_5,4.785387192309686,10.983768238389388
2026-02-26,sample_5,2.3571758636057414,13.34094410199513
2026-03-03,sample_5,2.3168275110638956,15.657771613059024
2026-03-04,sample_5,4.4928933253873655,20.15066493844639
2026-03-11,sample_5,2.2374348302845,22.38809976873089
2026-03-17,sample_5,2.1995122060423897,24.587611974773278
2026-03-18,sample_5,2.233762378348966,26.821374353122245
2026-03-24,sample_5,0.6998104597864955,27.52118481290874
2026-03-25,sample_5,4.844189832875577,32.365374645784314
2026-02-13,sample_10,1.040685712058869,1.040685712058869
2026-02-16,sample_10,0.9515531331035911,1.9922388451624602
2026-02-17,sample_10,1.0428021903871068,3.035041035549567
2026-02-18,sample_10,1.0368503873140902,4.071891422863657
2026-02-19,sample_10,0.9468362462558947,5.018727669119552
2026-02-20,sample_10,0.6840970537389232,5.702824722858475
2026-02-23,sample_10,0.7631459305073327,6.465970653365808
2026-02-24,sample_10,4.991747736176608,11.457718389542416
2026-02-26,sample_10,2.5065951704410017,13.964313559983417
2026-03-03,sample_10,2.4813533577758196,16.445666917759237
2026-03-04,sample_10,4.851366307508939,21.297033225268176
2026-03-11,sample_10,2.416351826708815,23.713385051976992
2026-03-17,sample_10,2.385096048427217,26.098481100404207
2026-03-18,sample_10,2.4063328916411875,28.504813992045396
2026-03-24,sample_10,0.7541940033424884,29.259007995387883
2026-03-25,sample_10,5.213510005182152,34.472518000570034
